Repository: picoHacking/me_330

# me_330
Code to assist with writing processing lab data for ME 330 (Materials Science for Mechanical Engineers) at UIUC

File: tensile_data/M01B4340NM_1.csv
System ID,,"4483C11302J"
Method name only,,"Tension_Round_Heat_Treat_NEW"
Test type,,"Tension"
Sample file name,,"M01B4340NM"
Last test date,,"Monday, March 4, 2024"
Last test time,,"9:13:52 AM"
Course,,"ME330"
Lab Section Number,,"01"
Group,,"<None>"
Material,,"STEEL"
Heat Treatment,,"NM"
Other Information,,""
Crosshead Speed,(mm/min),"4.00"
Geometry,,"Circular"
Gage Diameter,(mm),"6.97"
Grip Diameter,(mm),"12.10"
Rockwell Hardness,,"23.0"
Rockwell Scale,,"HRB"
Extensometer Gage Length,(mm),"25.40"
Final Gage Diameter,(mm),"4.81"
Fracture Notes and Location,,""
Notes During Test,,""

Results Table 1
,,"1"
Maximum Force,(kN),"71.06"
Maximum Strain,(%),"9.476"

Time,Displacement,Force,Strain 1
(s),(mm),(kN),(mm/mm)
"18.00","1.20","2.880","-0.002672"
"18.50","1.23","3.385","-0.002586"
"19.00","1.26","3.916","-0.002531"
"19.50","1.30","4.434","-0.002477"
"20.00","1.33","4.959","-0.002419"
"20.50","1.36","5.498","-0.002346"
"21.00","1.40","6.045","-0.002285"
"21.50","1.43","6.597","-0.002218"
"22.00","1.46","7.139","-0.002157"
"22.50","1.50","7.645","-0.002102"
"23.00","1.53","8.129","-0.002039"
"23.50","1.56","8.607","-0.001977"
"24.00","1.60","9.090","-0.001923"
"24.50","1.63","9.572","-0.001871"
"25.00","1.66","10.06","-0.001808"
"25.50","1.70","10.56","-0.001745"
"26.00","1.73","11.05","-0.001686"
"26.50","1.76","11.54","-0.001630"
"27.00","1.80","12.04","-0.001568"
"27.50","1.83","12.54","-0.001513"
"28.00","1.86","13.04","-0.001454"
"28.50","1.90","13.55","-0.001385"
"29.00","1.93","14.05","-0.001316"
"29.50","1.96","14.55","-0.001258"
"30.00","2.00","15.04","-0.001196"
"30.50","2.03","15.51","-0.001131"
"31.00","2.06","15.98","-0.001066"
"31.50","2.10","16.44","-0.0009960"
"32.00","2.13","16.88","-0.0009310"
"32.50","2.16","17.33","-0.0008518"
"33.00","2.20","17.77","-0.0007819"
"33.50","2.23","18.21","-0.0007028"
"34.00","2.26","18.66","-0.0006193"
"34.50","2.30","19.09","-0.0005355"
"35.00","2.33","19.53","-0.0004560"
"35.50","2.36","19.97","-0.0003692"
"36.00","2.40","20.40","-0.0002846"
"36.50","2.43","20.84","-0.0001935"
"37.00","2.46","21.27","-0.0001084"
"37.50","2.50","21.71","-0.00001874"
"38.00","2.53","22.14","0.00006998"
"38.50","2.56","22.58","0.0001644"
"39.00","2.60","23.02","0.0002546"
"39.50","2.63","23.46","0.0003473"
"40.00","2.66","23.90","0.0004458"
"40.50","2.70","24.34","0.0005420"
"41.00","2.73","24.78","0.0006411"
"41.50","2.76","25.23","0.0007417"
"42.00","2.80","25.67","0.0008416"
"42.50","2.83","26.12","0.0009430"
"43.00","2.86","26.57","0.001047"
"43.50","2.90","27.01","0.001151"
"44.00","2.93","27.46","0.001252"
"44.50","2.96","27.91","0.001361"
"45.00","3.00","28.36","0.001467"
"45.50","3.03","28.82","0.001576"
"46.00","3.06","29.27","0.001685"
"46.50","3.10","29.72","0.001798"
"47.00","3.13","30.17","0.001912"
"47.50","3.16","30.62","0.002024"
"48.00","3.20","31.08","0.002139"
"48.50","3.23","31.53","0.002256"
"49.00","3.26","31.98","0.002374"
"49.50","3.30","32.43","0.002498"
"50.00","3.33","32.89","0.002618"
"50.50","3.36","33.34","0.002740"
"51.00","3.40","33.79","0.002868"
"51.50","3.43","34.25","0.002992"
"52.00","3.46","34.70","0.003122"
"52.50","3.50","35.15","0.003253"
"53.00","3.53","35.60","0.003382"
"53.50","3.56","36.05","0.003521"
"54.00","3.60","36.51","0.003651"
"54.50","3.63","36.95","0.003784"
"55.00","3.66","37.40","0.003919"
"55.50","3.70","37.85","0.004063"
"56.00","3.73","38.30","0.004203"
"56.50","3.76","38.75","0.004352"
"57.00","3.80","39.20","0.004494"
"57.50","3.83","39.65","0.004641"
"58.00","3.86","40.10","0.004791"
"58.50","3.90","40.54","0.004946"
"59.00","3.93","40.98","0.005097"
"59.50","3.96","41.43","0.005254"
"60.00","4.00","41.87","0.005411"
"60.50","4.03","42.31","0.005572"
"61.00","4.06","42.75","0.005738"
"61.50","4.10","43.19","0.005900"
"62.00","4.13","43.62","0.006060"
"62.50","4.16","44.06","0.006235"
"63.00","4.20","44.49","0.006402"
"63.50","4.23","44.92","0.006577"
"64.00","4.26","45.35","0.006749"
"64.50","4.30","45.78","0.006926"
"65.00","4.33","46.21","0.007107"
"65.50","4.36","46.63","0.007286"
"66.00","4.40","47.06","0.007475"
"66.50","4.43","47.48","0.007666"
"67.00","4.46","47.90","0.007856"
"67.50","4.50","48.32","0.008051"
"68.00","4.53","48.74","0.008248"
"68.50","4.56","49.16","0.008450"
"69.00","4.60","49.57","0.008649"
"69.50","4.63","49.98","0.008861"
"70.00","4.66","50.39","0.009068"
"70.50","4.70","50.80","0.009278"
"71.00","4.73","51.21","0.009500"
"71.50","4.76","51.60","0.009714"
"72.00","4.80","52.01","0.009940"
"72.50","4.83","52.41","0.01017"
"73.00","4.86","52.80","0.01040"
"73.50","4.90","53.19","0.01063"
"74.00","4.93","53.58","0.01087"
"74.50","4.96","53.97","0.01111"
"75.00","5.00","54.36","0.01136"
"75.50","5.03","54.74","0.01161"
"76.00","5.06","55.12","0.01187"
"76.50","5.10","55.49","0.01212"
"77.00","5.13","55.87","0.01239"
"77.50","5.16","56.24","0.01266"
"78.00","5.20","56.60","0.01293"
"78.50","5.23","56.97","0.01321"
"79.00","5.26","57.33","0.01350"
"79.50","5.30","57.69","0.01379"
"80.00","5.33","58.04","0.01408"
"80.50","5.36","58.39","0.01438"
"81.00","5.40","58.74","0.01469"
"81.50","5.43","59.08","0.01501"
"82.00","5.46","59.42","0.01533"
"82.50","5.50","59.75","0.01565"
"83.00","5.53","60.08","0.01598"
"83.50","5.56","60.41","0.01631"
"84.00","5.60","60.73","0.01665"
"84.50","5.63","61.04","0.01701"
"85.00","5.66","61.35","0.01736"
"85.50","5.70","61.66","0.01772"
"86.00","5.73","61.96","0.01809"
"86.50","5.76","62.26","0.01846"
"87.00","5.80","62.55","0.01884"
"87.50","5.83","62.83","0.01923"
"88.00","5.86","63.12","0.01963"
"88.50","5.90","63.39","0.02003"
"89.00","5.93","63.67","0.02044"
"89.50","5.96","63.94","0.02086"
"90.00","6.00","64.19","0.02129"
"90.50","6.03","64.46","0.02173"
"91.00","6.06","64.71","0.02217"
"91.50","6.10","64.95","0.02263"
"92.00","6.13","65.20","0.02308"
"92.50","6.16","65.44","0.02355"
"93.00","6.20","65.67","0.02403"
"93.50","6.23","65.90","0.02452"
"94.00","6.26","66.12","0.02501"
"94.50","6.30","66.33","0.02551"
"95.00","6.33","66.55","0.02602"
"95.50","6.36","66.75","0.02655"
"96.00","6.40","66.94","0.02707"
"96.50","6.43","67.15","0.02761"
"97.00","6.46","67.34","0.02815"
"97.50","6.50","67.52","0.02872"
"98.00","6.53","67.70","0.02928"
"98.50","6.56","67.87","0.02986"
"99.00","6.60","68.04","0.03045"
"99.50","6.63","68.21","0.03104"
"100.00","6.66","68.36","0.03165"
"100.50","6.70","68.52","0.03226"
"101.00","6.73","68.67","0.03289"
"101.50","6.76","68.81","0.03353"
"102.00","6.80","68.95","0.03417"
"102.50","6.83","69.08","0.03483"
"103.00","6.86","69.21","0.03549"
"103.50","6.90","69.33","0.03617"
"104.00","6.93","69.46","0.03686"
"104.50","6.96","69.57","0.03756"
"105.00","7.00","69.68","0.03827"
"105.50","7.03","69.78","0.03899"
"106.00","7.06","69.88","0.03972"
"106.50","7.10","69.98","0.04046"
"107.00","7.13","70.07","0.04122"
"107.50","7.16","70.16","0.04198"
"108.00","7.20","70.25","0.04275"
"108.50","7.23","70.32","0.04354"
"109.00","7.26","70.40","0.04434"
"109.50","7.30","70.47","0.04515"
"110.00","7.33","70.53","0.04597"
"110.50","7.36","70.59","0.04679"
"111.00","7.40","70.66","0.04764"
"111.50","7.43","70.71","0.04850"
"112.00","7.46","70.76","0.04937"
"112.50","7.50","70.81","0.05025"
"113.00","7.53","70.85","0.05115"
"113.50","7.56","70.90","0.05207"
"114.00","7.60","70.93","0.05300"
"114.50","7.63","70.96","0.05394"
"115.00","7.66","70.99","0.05490"
"115.50","7.70","71.01","0.05588"
"116.00","7.73","71.03","0.05687"
"116.50","7.76","71.04","0.05788"
"117.00","7.80","71.05","0.05891"
"117.50","7.83","71.06","0.05996"
"118.00","7.86","71.05","0.06104"
"118.50","7.90","71.04","0.06213"
"119.00","7.93","71.02","0.06324"
"119.50","7.96","70.99","0.06439"
"120.00","8.00","70.95","0.06557"
"120.50","8.03","70.89","0.06678"
"121.00","8.06","70.82","0.06803"
"121.50","8.10","70.73","0.06929"
"122.00","8.13","70.64","0.07059"
"122.50","8.16","70.52","0.07192"
"123.00","8.20","70.40","0.07326"
"123.50","8.23","70.28","0.07462"
"124.00","8.26","70.14","0.07599"
"124.50","8.30","70.00","0.07737"

File: tensile_data/M01C4340AN_1.csv
System ID,,"4483C11306J"
Method name only,,"Tension_Round_Heat_Treat_NEW"
Test type,,"Tension"
Sample file name,,"M01C4340AN"
Last test date,,"Monday, March 4, 2024"
Last test time,,"9:29:58 AM"
Course,,"ME 330"
Lab Section Number,,"01"
Group,,"C"
Material,,"Steel 4340"
Heat Treatment,,"Annealed"
Other Information,,""
Crosshead Speed,(mm/min),"4.00"
Geometry,,"Circular"
Gage Diameter,(mm),"7.00"
Grip Diameter,(mm),"12.65"
Rockwell Hardness,,"97.8"
Rockwell Scale,,"HRB"
Extensometer Gage Length,(mm),"25.40"
Final Gage Diameter,(mm),"5.39"
Fracture Notes and Location,,""
Notes During Test,,""

Results Table 1
,,"1"
Maximum Force,(kN),"35.81"
Maximum Strain,(%),"15.08"

Time,Displacement,Force,Strain 1
(s),(mm),(kN),(mm/mm)
"0.00","0.00","0.2400","-0.00001294"
"0.50","0.03","1.018","0.00007391"
"1.00","0.07","2.058","0.0001878"
"1.50","0.10","2.814","0.0002617"
"2.00","0.13","3.305","0.0003026"
"2.50","0.17","3.727","0.0003307"
"3.00","0.20","4.128","0.0003606"
"3.50","0.23","4.527","0.0003888"
"4.00","0.27","4.914","0.0004189"
"4.50","0.30","5.297","0.0004546"
"5.00","0.33","5.681","0.0004790"
"5.50","0.37","6.056","0.0005056"
"6.00","0.40","6.433","0.0005399"
"6.50","0.43","6.812","0.0005801"
"7.00","0.47","7.183","0.0006108"
"7.50","0.50","7.552","0.0006395"
"8.00","0.53","7.925","0.0006820"
"8.50","0.57","8.297","0.0007059"
"9.00","0.60","8.670","0.0007490"
"9.50","0.63","9.036","0.0007904"
"10.00","0.67","9.401","0.0008235"
"10.50","0.70","9.774","0.0008638"
"11.00","0.73","10.15","0.0009017"
"11.50","0.77","10.53","0.0009397"
"12.00","0.80","10.91","0.0009887"
"12.50","0.83","11.29","0.001024"
"13.00","0.87","11.67","0.001076"
"13.50","0.90","12.05","0.001116"
"14.00","0.93","12.43","0.001162"
"14.50","0.97","12.81","0.001200"
"15.00","1.00","13.18","0.001245"
"15.50","1.03","13.56","0.001292"
"16.00","1.07","13.94","0.001351"
"16.50","1.10","14.31","0.001401"
"17.00","1.13","14.67","0.001452"
"17.50","1.17","15.03","0.001444"
"18.00","1.20","15.40","0.001497"
"18.50","1.23","15.78","0.001556"
"19.00","1.27","16.15","0.001624"
"19.50","1.30","16.53","0.001676"
"20.00","1.33","16.90","0.001749"
"20.50","1.37","17.28","0.001817"
"21.00","1.40","17.66","0.001901"
"21.50","1.43","18.03","0.001985"
"22.00","1.47","18.40","0.002063"
"22.50","1.50","18.77","0.002145"
"23.00","1.53","19.15","0.002236"
"23.50","1.57","19.53","0.002336"
"24.00","1.60","19.90","0.002432"
"24.50","1.63","20.28","0.002538"
"25.00","1.67","20.65","0.002640"
"25.50","1.70","21.02","0.002748"
"26.00","1.73","21.39","0.002873"
"26.50","1.77","21.76","0.002993"
"27.00","1.80","22.13","0.003112"
"27.50","1.83","22.49","0.003251"
"28.00","1.87","22.85","0.003387"
"28.50","1.90","23.20","0.003525"
"29.00","1.93","23.55","0.003674"
"29.50","1.97","23.90","0.003838"
"30.00","2.00","24.25","0.003999"
"30.50","2.03","24.58","0.004183"
"31.00","2.07","24.92","0.004358"
"31.50","2.10","25.25","0.004563"
"32.00","2.13","25.58","0.004763"
"32.50","2.17","25.89","0.004979"
"33.00","2.20","26.20","0.005214"
"33.50","2.23","26.51","0.005458"
"34.00","2.27","26.80","0.005716"
"34.50","2.30","27.09","0.005988"
"35.00","2.33","27.37","0.006274"
"35.50","2.37","27.64","0.006585"
"36.00","2.40","27.90","0.006892"
"36.50","2.43","28.16","0.007221"
"37.00","2.47","28.40","0.007560"
"37.50","2.50","28.64","0.007931"
"38.00","2.53","28.87","0.008304"
"38.50","2.57","29.09","0.008687"
"39.00","2.60","29.31","0.009087"
"39.50","2.63","29.52","0.009491"
"40.00","2.67","29.72","0.009916"
"40.50","2.70","29.92","0.01035"
"41.00","2.73","30.10","0.01079"
"41.50","2.77","30.28","0.01123"
"42.00","2.80","30.46","0.01170"
"42.50","2.83","30.63","0.01216"
"43.00","2.87","30.80","0.01263"
"43.50","2.90","30.96","0.01311"
"44.00","2.93","31.12","0.01360"
"44.50","2.97","31.27","0.01409"
"45.00","3.00","31.42","0.01459"
"45.50","3.03","31.56","0.01508"
"46.00","3.07","31.70","0.01559"
"46.50","3.10","31.84","0.01610"
"47.00","3.13","31.97","0.01661"
"47.50","3.17","32.11","0.01714"
"48.00","3.20","32.23","0.01766"
"48.50","3.23","32.36","0.01819"
"49.00","3.27","32.48","0.01871"
"49.50","3.30","32.60","0.01926"
"50.00","3.33","32.71","0.01979"
"50.50","3.37","32.83","0.02033"
"51.00","3.40","32.94","0.02089"
"51.50","3.43","33.05","0.02143"
"52.00","3.47","33.16","0.02199"
"52.50","3.50","33.26","0.02255"
"53.00","3.53","33.36","0.02312"
"53.50","3.57","33.46","0.02369"
"54.00","3.60","33.56","0.02425"
"54.50","3.63","33.65","0.02483"
"55.00","3.67","33.74","0.02541"
"55.50","3.70","33.83","0.02600"
"56.00","3.73","33.92","0.02658"
"56.50","3.77","34.01","0.02718"
"57.00","3.80","34.09","0.02777"
"57.50","3.83","34.17","0.02838"
"58.00","3.87","34.25","0.02898"
"58.50","3.90","34.33","0.02959"
"59.00","3.93","34.40","0.03020"
"59.50","3.97","34.48","0.03083"
"60.00","4.00","34.55","0.03146"
"60.50","4.03","34.62","0.03209"
"61.00","4.07","34.69","0.03273"
"61.50","4.10","34.75","0.03337"
"62.00","4.13","34.81","0.03404"
"62.50","4.17","34.87","0.03470"
"63.00","4.20","34.94","0.03536"
"63.50","4.23","34.99","0.03604"
"64.00","4.27","35.05","0.03672"
"64.50","4.30","35.10","0.03742"
"65.00","4.33","35.15","0.03810"
"65.50","4.37","35.20","0.03880"
"66.00","4.40","35.25","0.03951"
"66.50","4.43","35.30","0.04023"
"67.00","4.47","35.34","0.04095"
"67.50","4.50","35.38","0.04168"
"68.00","4.53","35.42","0.04242"
"68.50","4.57","35.46","0.04317"
"69.00","4.60","35.50","0.04393"
"69.50","4.63","35.53","0.04471"
"70.00","4.67","35.56","0.04550"
"70.50","4.70","35.59","0.04629"
"71.00","4.73","35.62","0.04710"
"71.50","4.77","35.65","0.04793"
"72.00","4.80","35.67","0.04877"
"72.50","4.83","35.69","0.04960"
"73.00","4.87","35.72","0.05047"
"73.50","4.90","35.74","0.05134"
"74.00","4.93","35.75","0.05222"
"74.50","4.97","35.77","0.05313"
"75.00","5.00","35.78","0.05405"
"75.50","5.03","35.79","0.05499"
"76.00","5.07","35.80","0.05594"
"76.50","5.10","35.80","0.05693"
"77.00","5.13","35.80","0.05793"
"77.50","5.17","35.81","0.05895"
"78.00","5.20","35.80","0.05998"
"78.50","5.23","35.80","0.06104"
"79.00","5.27","35.79","0.06215"
"79.50","5.30","35.77","0.06325"
"80.00","5.33","35.75","0.06441"
"80.50","5.37","35.73","0.06557"
"81.00","5.40","35.71","0.06678"
"81.50","5.43","35.67","0.06799"
"82.00","5.47","35.63","0.06923"
"82.50","5.50","35.59","0.07049"
"83.00","5.53","35.55","0.07178"
"83.50","5.57","35.50","0.07308"
"84.00","5.60","35.44","0.07439"
"84.50","5.63","35.38","0.07571"
"85.00","5.67","35.31","0.07706"
"85.50","5.70","35.24","0.07841"
"86.00","5.73","35.17","0.07977"
"86.50","5.77","35.09","0.08114"
"87.00","5.80","35.01","0.08252"
"87.50","5.83","34.93","0.08391"
"88.00","5.87","34.85","0.08529"
"88.50","5.90","34.76","0.08668"
"89.00","5.93","34.67","0.08807"
"89.50","5.97","34.58","0.08947"
"90.00","6.00","34.49","0.09087"
"90.50","6.03","34.40","0.09227"
"91.00","6.07","34.30","0.09369"
"91.50","6.10","34.20","0.09509"
"92.00","6.13","34.10","0.09649"
"92.50","6.17","34.00","0.09790"
"93.00","6.20","33.90","0.09931"
"93.50","6.23","33.80","0.1007"
"94.00","6.27","33.69","0.1021"
"94.50","6.30","33.59","0.1036"
"95.00","6.33","33.47","0.1050"
"95.50","6.37","33.36","0.1064"
"96.00","6.40","33.26","0.1078"
"96.50","6.43","33.14","0.1092"
"97.00","6.47","33.03","0.1107"
"97.50","6.50","32.91","0.1121"
"98.00","6.53","32.79","0.1135"
"98.50","6.57","32.67","0.1150"
"99.00","6.60","32.54","0.1164"
"99.50","6.63","32.42","0.1178"
"100.00","6.67","32.29","0.1193"
"100.50","6.70","32.17","0.1207"
"101.00","6.73","32.04","0.1221"
"101.50","6.77","31.90","0.1236"
"102.00","6.80","31.77","0.1250"
"102.50","6.83","31.63","0.1265"
"103.00","6.87","31.49","0.1279"
"103.50","6.90","31.35","0.1294"
"104.00","6.93","31.20","0.1308"
"104.50","6.97","31.06","0.1323"
"105.00","7.00","30.90","0.1337"
"105.50","7.03","30.75","0.1352"
"106.00","7.07","30.60","0.1366"
"106.50","7.10","30.43","0.1381"
"107.00","7.13","30.28","0.1396"
"107.50","7.17","30.10","0.1410"
"108.00","7.20","29.93","0.1425"
"108.50","7.23","29.76","0.1440"
"109.00","7.27","29.58","0.1455"
"109.50","7.30","29.39","0.1470"
"110.00","7.33","29.19","0.1485"
"110.50","7.37","28.98","0.1500"
"111.00","7.40","16.27","0.1508"
"111.50","7.43","-0.02963","0.1258"
"112.00","7.47","-0.02772","0.1090"
"112.50","7.50","-0.02610","0.04935"
"113.00","7.53","-0.02384","0.05408"
"113.50","7.57","-0.02186","0.05847"
"114.00","7.60","-0.02157","0.06467"
"114.50","7.63","-0.02038","0.06678"
"115.00","7.67","-0.01879","0.06413"
"115.50","7.70","-0.01943","0.07027"
"116.00","7.73","-0.01684","0.06857"
"116.50","7.77","-0.01711","0.07239"
"116.82","7.79","-0.01691","0.07282"

File: tensile_data/M01C4340OQ_1.csv
System ID,,"4483C11306J"
Method name only,,"Tension_Round_Heat_Treat_NEW"
Test type,,"Tension"
Sample file name,,"M01C4340OQ"
Last test date,,"Monday, March 4, 2024"
Last test time,,"9:40:32 AM"
Course,,"ME 330"
Lab Section Number,,"01"
Group,,"C"
Material,,"STEEL 4340"
Heat Treatment,,"Oil Quenched"
Other Information,,""
Crosshead Speed,(mm/min),"4.00"
Geometry,,"Circular"
Gage Diameter,(mm),"7.02"
Grip Diameter,(mm),"12.58"
Rockwell Hardness,,"44.0"
Rockwell Scale,,"HRC"
Extensometer Gage Length,(mm),"25.40"
Final Gage Diameter,(mm),"7.01"
Fracture Notes and Location,,""
Notes During Test,,""

Results Table 1
,,"1"
Maximum Force,(kN),"73.97"
Maximum Strain,(%),"26.39"

Time,Displacement,Force,Strain 1
(s),(mm),(kN),(mm/mm)
"0.00","0.00","-0.001076","0.000007014"
"0.50","0.03","0.6860","0.00009084"
"1.00","0.07","1.654","0.0002237"
"1.50","0.10","2.681","0.0003547"
"2.00","0.13","3.489","0.0004560"
"2.50","0.17","4.037","0.0005208"
"3.00","0.20","4.549","0.0005928"
"3.50","0.23","5.050","0.0006514"
"4.00","0.27","5.549","0.0007083"
"4.50","0.30","6.037","0.0007663"
"5.00","0.33","6.502","0.0008162"
"5.50","0.37","6.967","0.0008816"
"6.00","0.40","7.434","0.0009512"
"6.50","0.43","7.902","0.001007"
"7.00","0.47","8.370","0.001063"
"7.50","0.50","8.837","0.001124"
"8.00","0.53","9.299","0.001184"
"8.50","0.57","9.769","0.001244"
"9.00","0.60","10.23","0.001300"
"9.50","0.63","10.70","0.001359"
"10.00","0.67","11.17","0.001422"
"10.50","0.70","11.65","0.001494"
"11.00","0.73","12.13","0.001547"
"11.50","0.77","12.60","0.001610"
"12.00","0.80","13.08","0.001675"
"12.50","0.83","13.56","0.001743"
"13.00","0.87","14.05","0.001807"
"13.50","0.90","14.53","0.001873"
"14.00","0.93","15.01","0.001936"
"14.50","0.97","15.51","0.002008"
"15.00","1.00","16.00","0.002077"
"15.50","1.03","16.49","0.002154"
"16.00","1.07","16.98","0.002223"
"16.50","1.10","17.47","0.002290"
"17.00","1.13","17.97","0.002363"
"17.50","1.17","18.47","0.002430"
"18.00","1.20","18.98","0.002514"
"18.50","1.23","19.49","0.002580"
"19.00","1.27","20.00","0.002659"
"19.50","1.30","20.50","0.002734"
"20.00","1.33","21.02","0.002820"
"20.50","1.37","21.53","0.002893"
"21.00","1.40","22.05","0.002967"
"21.50","1.43","22.56","0.003050"
"22.00","1.47","23.08","0.003136"
"22.50","1.50","23.59","0.003218"
"23.00","1.53","24.11","0.003289"
"23.50","1.57","24.63","0.003380"
"24.00","1.60","25.15","0.003462"
"24.50","1.63","25.67","0.003559"
"25.00","1.67","26.19","0.003653"
"25.50","1.70","26.72","0.003732"
"26.00","1.73","27.24","0.003821"
"26.50","1.77","27.77","0.003917"
"27.00","1.80","28.30","0.004014"
"27.50","1.83","28.82","0.004115"
"28.00","1.87","29.35","0.004205"
"28.50","1.90","29.89","0.004299"
"29.00","1.93","30.42","0.004404"
"29.50","1.97","30.95","0.004505"
"30.00","2.00","31.48","0.004600"
"30.50","2.03","32.01","0.004697"
"31.00","2.07","32.54","0.004806"
"31.50","2.10","33.08","0.004908"
"32.00","2.13","33.61","0.005017"
"32.50","2.17","34.14","0.005121"
"33.00","2.20","34.67","0.005219"
"33.50","2.23","35.20","0.005335"
"34.00","2.27","35.74","0.005442"
"34.50","2.30","36.27","0.005556"
"35.00","2.33","36.80","0.005660"
"35.50","2.37","37.33","0.005774"
"36.00","2.40","37.87","0.005887"
"36.50","2.43","38.40","0.005997"
"37.00","2.47","38.93","0.006120"
"37.50","2.50","39.46","0.006230"
"38.00","2.53","39.99","0.006348"
"38.50","2.57","40.52","0.006456"
"39.00","2.60","41.05","0.006583"
"39.50","2.63","41.58","0.006701"
"40.00","2.67","42.11","0.006828"
"40.50","2.70","42.64","0.006947"
"41.00","2.73","43.17","0.007069"
"41.50","2.77","43.70","0.007196"
"42.00","2.80","44.23","0.007320"
"42.50","2.83","44.76","0.007424"
"43.00","2.87","45.29","0.007565"
"43.50","2.90","45.82","0.007693"
"44.00","2.93","46.35","0.007825"
"44.50","2.97","46.87","0.007954"
"45.00","3.00","47.39","0.008100"
"45.50","3.03","47.92","0.008223"
"46.00","3.07","48.44","0.008368"
"46.50","3.10","48.96","0.008502"
"47.00","3.13","49.48","0.008635"
"47.50","3.17","50.00","0.008782"
"48.00","3.20","50.52","0.008921"
"48.50","3.23","51.05","0.009059"
"49.00","3.27","51.57","0.009200"
"49.50","3.30","52.08","0.009353"
"50.00","3.33","52.61","0.009492"
"50.50","3.37","53.12","0.009646"
"51.00","3.40","53.63","0.009795"
"51.50","3.43","54.14","0.009943"
"52.00","3.47","54.66","0.01010"
"52.50","3.50","55.17","0.01025"
"53.00","3.53","55.68","0.01041"
"53.50","3.57","56.19","0.01056"
"54.00","3.60","56.70","0.01073"
"54.50","3.63","57.21","0.01088"
"55.00","3.67","57.71","0.01105"
"55.50","3.70","58.21","0.01122"
"56.00","3.73","58.71","0.01137"
"56.50","3.77","59.21","0.01154"
"57.00","3.80","59.71","0.01172"
"57.50","3.83","60.20","0.01189"
"58.00","3.87","60.70","0.01206"
"58.50","3.90","61.19","0.01224"
"59.00","3.93","61.68","0.01242"
"59.50","3.97","62.17","0.01260"
"60.00","4.00","62.65","0.01279"
"60.50","4.03","63.14","0.01297"
"61.00","4.07","63.63","0.01317"
"61.50","4.10","64.10","0.01336"
"62.00","4.13","64.58","0.01355"
"62.50","4.17","65.06","0.01375"
"63.00","4.20","65.54","0.01395"
"63.50","4.23","66.01","0.01416"
"64.00","4.27","66.48","0.01436"
"64.50","4.30","66.94","0.01458"
"65.00","4.33","67.41","0.01478"
"65.50","4.37","67.88","0.01500"
"66.00","4.40","68.33","0.01524"
"66.50","4.43","68.79","0.01546"
"67.00","4.47","69.24","0.01569"
"67.50","4.50","69.69","0.01592"
"68.00","4.53","70.14","0.01616"
"68.50","4.57","70.57","0.01640"
"69.00","4.60","71.01","0.01665"
"69.50","4.63","71.44","0.01691"
"70.00","4.67","71.88","0.01717"
"70.50","4.70","72.31","0.01742"
"71.00","4.73","72.73","0.01768"
"71.50","4.77","73.15","0.01796"
"72.00","4.80","73.56","0.01823"
"72.50","4.83","73.97","0.01852"
"73.00","4.87","-2.193","0.2639"
"73.50","4.90","-0.06822","-0.01013"
"73.96","4.93","-0.06402","0.01573"

File: tensile_data/MO1C4340T550C_1.csv
System ID,,"4483C11306J"
Method name only,,"Tension_Round_Heat_Treat_NEW"
Test type,,"Tension"
Sample file name,,"MO1C4340T550C"
Last test date,,"Monday, March 4, 2024"
Last test time,,"9:50:45 AM"
Course,,"ME 330"
Lab Section Number,,"01"
Group,,"C"
Material,,"4340"
Heat Treatment,,"T550C"
Other Information,,""
Crosshead Speed,(mm/min),"4.00"
Geometry,,"Circular"
Gage Diameter,(mm),"7.04"
Grip Diameter,(mm),"12.20"
Rockwell Hardness,,"31.1"
Rockwell Scale,,"HRC"
Extensometer Gage Length,(mm),"25.40"
Final Gage Diameter,(mm),"4.50"
Fracture Notes and Location,,""
Notes During Test,,""

Results Table 1
,,"1"
Maximum Force,(kN),"45.06"
Maximum Strain,(%),"40.62"

Time,Displacement,Force,Strain 1
(s),(mm),(kN),(mm/mm)
"0.00","0.00","-0.3314","0.000003703"
"0.50","0.03","-0.1356","0.00003934"
"1.00","0.07","-0.09007","0.00005553"
"1.50","0.10","-0.07854","0.00005235"
"2.00","0.13","-0.04537","0.00005768"
"2.50","0.17","0.03546","0.00007164"
"3.00","0.20","0.2431","0.0001027"
"3.50","0.23","0.6876","0.0001623"
"4.00","0.27","1.282","0.0002393"
"4.50","0.30","1.911","0.0003237"
"5.00","0.33","2.573","0.0004147"
"5.50","0.37","3.242","0.0005072"
"6.00","0.40","3.926","0.0006012"
"6.50","0.43","4.611","0.0006932"
"7.00","0.47","5.293","0.0007880"
"7.50","0.50","5.972","0.0008891"
"8.00","0.53","6.636","0.0009842"
"8.50","0.57","7.295","0.001078"
"9.00","0.60","7.946","0.001166"
"9.50","0.63","8.578","0.001258"
"10.00","0.67","9.194","0.001346"
"10.50","0.70","9.794","0.001430"
"11.00","0.73","10.39","0.001499"
"11.50","0.77","10.97","0.001570"
"12.00","0.80","11.56","0.001649"
"12.50","0.83","12.15","0.001722"
"13.00","0.87","12.73","0.001796"
"13.50","0.90","13.30","0.001865"
"14.00","0.93","13.86","0.001939"
"14.50","0.97","14.41","0.002012"
"15.00","1.00","14.96","0.002079"
"15.50","1.03","15.49","0.002151"
"16.00","1.07","15.99","0.002203"
"16.50","1.10","16.50","0.002276"
"17.00","1.13","17.00","0.002334"
"17.50","1.17","17.50","0.002399"
"18.00","1.20","18.00","0.002446"
"18.50","1.23","18.49","0.002510"
"19.00","1.27","18.81","0.002547"
"19.50","1.30","19.31","0.002601"
"20.00","1.33","19.82","0.002665"
"20.50","1.37","20.32","0.002724"
"21.00","1.40","20.83","0.002797"
"21.50","1.43","21.34","0.002860"
"22.00","1.47","21.85","0.002924"
"22.50","1.50","22.36","0.002990"
"23.00","1.53","22.87","0.003057"
"23.50","1.57","23.38","0.003127"
"24.00","1.60","23.88","0.003184"
"24.50","1.63","24.39","0.003249"
"25.00","1.67","24.91","0.003318"
"25.50","1.70","25.42","0.003385"
"26.00","1.73","25.94","0.003444"
"26.50","1.77","26.46","0.003510"
"27.00","1.80","26.98","0.003590"
"27.50","1.83","27.51","0.003645"
"28.00","1.87","28.03","0.003723"
"28.50","1.90","28.55","0.003789"
"29.00","1.93","29.08","0.003863"
"29.50","1.97","29.61","0.003928"
"30.00","2.00","30.14","0.003995"
"30.50","2.03","30.68","0.004074"
"31.00","2.07","31.21","0.004150"
"31.50","2.10","31.74","0.004215"
"32.00","2.13","32.28","0.004277"
"32.50","2.17","32.81","0.004355"
"33.00","2.20","33.36","0.004430"
"33.50","2.23","33.90","0.004504"
"34.00","2.27","34.44","0.004570"
"34.50","2.30","34.98","0.004640"
"35.00","2.33","35.52","0.004716"
"35.50","2.37","36.07","0.004797"
"36.00","2.40","36.61","0.004871"
"36.50","2.43","37.15","0.004948"
"37.00","2.47","37.69","0.005024"
"37.50","2.50","38.23","0.005117"
"38.00","2.53","38.77","0.005202"
"38.50","2.57","39.30","0.005298"
"39.00","2.60","39.83","0.005403"
"39.50","2.63","40.35","0.005521"
"40.00","2.67","40.85","0.005648"
"40.50","2.70","41.34","0.005791"
"41.00","2.73","41.81","0.005963"
"41.50","2.77","42.24","0.006169"
"42.00","2.80","42.53","0.006541"
"42.50","2.83","42.26","0.007698"
"43.00","2.87","42.32","0.008802"
"43.50","2.90","42.40","0.009883"
"44.00","2.93","42.49","0.01096"
"44.50","2.97","42.58","0.01204"
"45.00","3.00","42.66","0.01311"
"45.50","3.03","42.74","0.01414"
"46.00","3.07","42.81","0.01514"
"46.50","3.10","42.88","0.01611"
"47.00","3.13","42.95","0.01703"
"47.50","3.17","43.01","0.01794"
"48.00","3.20","43.08","0.01881"
"48.50","3.23","43.15","0.01965"
"49.00","3.27","43.22","0.02048"
"49.50","3.30","43.28","0.02131"
"50.00","3.33","43.35","0.02212"
"50.50","3.37","43.42","0.02294"
"51.00","3.40","43.48","0.02377"
"51.50","3.43","43.55","0.02458"
"52.00","3.47","43.61","0.02539"
"52.50","3.50","43.68","0.02622"
"53.00","3.53","43.74","0.02703"
"53.50","3.57","43.80","0.02784"
"54.00","3.60","43.86","0.02867"
"54.50","3.63","43.92","0.02949"
"55.00","3.67","43.98","0.03031"
"55.50","3.70","44.04","0.03113"
"56.00","3.73","44.10","0.03194"
"56.50","3.77","44.15","0.03277"
"57.00","3.80","44.21","0.03360"
"57.50","3.83","44.26","0.03443"
"58.00","3.87","44.31","0.03526"
"58.50","3.90","44.37","0.03610"
"59.00","3.93","44.42","0.03695"
"59.50","3.97","44.46","0.03779"
"60.00","4.00","44.51","0.03864"
"60.50","4.03","44.55","0.03950"
"61.00","4.07","44.60","0.04037"
"61.50","4.10","44.64","0.04124"
"62.00","4.13","44.68","0.04211"
"62.50","4.17","44.72","0.04300"
"63.00","4.20","44.75","0.04390"
"63.50","4.23","44.79","0.04480"
"64.00","4.27","44.82","0.04571"
"64.50","4.30","44.85","0.04664"
"65.00","4.33","44.88","0.04757"
"65.50","4.37","44.91","0.04849"
"66.00","4.40","44.93","0.04945"
"66.50","4.43","44.96","0.05041"
"67.00","4.47","44.98","0.05138"
"67.50","4.50","45.00","0.05238"
"68.00","4.53","45.01","0.05337"
"68.50","4.57","45.03","0.05439"
"69.00","4.60","45.04","0.05543"
"69.50","4.63","45.05","0.05647"
"70.00","4.67","45.05","0.05753"
"70.50","4.70","45.06","0.05861"
"71.00","4.73","45.06","0.05970"
"71.50","4.77","45.05","0.06081"
"72.00","4.80","45.04","0.06195"
"72.50","4.83","45.03","0.06311"
"73.00","4.87","45.02","0.06430"
"73.50","4.90","44.99","0.06549"
"74.00","4.93","44.96","0.06670"
"74.50","4.97","44.93","0.06794"
"75.00","5.00","44.88","0.06921"
"75.50","5.03","44.83","0.07049"
"76.00","5.07","44.77","0.07181"
"76.50","5.10","44.69","0.07313"
"77.00","5.13","44.62","0.07447"
"77.50","5.17","44.52","0.07583"
"78.00","5.20","44.42","0.07720"
"78.50","5.23","44.32","0.07859"
"79.00","5.27","44.21","0.07999"
"79.50","5.30","44.09","0.08137"
"80.00","5.33","43.96","0.08278"
"80.50","5.37","43.84","0.08418"
"81.00","5.40","43.70","0.08560"
"81.50","5.43","43.57","0.08703"
"82.00","5.47","43.43","0.08848"
"82.50","5.50","43.28","0.08991"
"83.00","5.53","43.15","0.09132"
"83.50","5.57","43.00","0.09275"
"84.00","5.60","42.85","0.09419"
"84.50","5.63","42.70","0.09562"
"85.00","5.67","42.55","0.09706"
"85.50","5.70","42.40","0.09850"
"86.00","5.73","42.24","0.09994"
"86.50","5.77","42.09","0.1014"
"87.00","5.80","41.93","0.1028"
"87.50","5.83","41.77","0.1043"
"88.00","5.87","41.61","0.1057"
"88.50","5.90","41.45","0.1072"
"89.00","5.93","41.29","0.1086"
"89.50","5.97","41.12","0.1101"
"90.00","6.00","40.96","0.1115"
"90.50","6.03","40.79","0.1130"
"91.00","6.07","40.62","0.1145"
"91.50","6.10","40.45","0.1159"
"92.00","6.13","40.28","0.1174"
"92.50","6.17","40.11","0.1189"
"93.00","6.20","39.93","0.1203"
"93.50","6.23","39.75","0.1218"
"94.00","6.27","39.57","0.1232"
"94.50","6.30","39.39","0.1247"
"95.00","6.33","39.21","0.1262"
"95.50","6.37","39.03","0.1277"
"96.00","6.40","38.84","0.1291"
"96.50","6.43","38.66","0.1306"
"97.00","6.47","38.46","0.1321"
"97.50","6.50","38.27","0.1336"
"98.00","6.53","38.07","0.1351"
"98.50","6.57","37.88","0.1365"
"99.00","6.60","37.68","0.1380"
"99.50","6.63","37.48","0.1395"
"100.00","6.67","37.27","0.1410"
"100.50","6.70","37.06","0.1425"
"101.00","6.73","36.86","0.1440"
"101.50","6.77","36.64","0.1455"
"102.00","6.80","36.42","0.1470"
"102.50","6.83","36.21","0.1485"
"103.00","6.87","35.98","0.1500"
"103.50","6.90","35.75","0.1515"
"104.00","6.93","35.52","0.1530"
"104.50","6.97","35.29","0.1546"
"105.00","7.00","35.05","0.1561"
"105.50","7.03","34.81","0.1576"
"106.00","7.07","34.57","0.1592"
"106.50","7.10","34.32","0.1607"
"107.00","7.13","34.06","0.1623"
"107.50","7.17","33.81","0.1638"
"108.00","7.20","33.54","0.1654"
"108.50","7.23","33.28","0.1669"
"109.00","7.27","33.01","0.1685"
"109.50","7.30","32.73","0.1701"
"110.00","7.33","32.45","0.1716"
"110.50","7.37","32.16","0.1732"
"111.00","7.40","31.87","0.1748"
"111.50","7.43","31.57","0.1764"
"112.00","7.47","31.27","0.1780"
"112.50","7.50","30.97","0.1796"
"113.00","7.53","30.66","0.1813"
"113.50","7.57","30.34","0.1828"
"114.00","7.60","30.01","0.1844"
"114.50","7.63","29.68","0.1860"
"115.00","7.67","29.34","0.1877"
"115.50","7.70","28.86","0.1894"
"115.90","7.73","-0.004616","0.4062"
